Repository: Cameron-Simpson-Allsop/HardnessFactor

File: LeakageFluctuation/Diode28_IV_Unirrad.txt
Diode 28 IV curve
Measurement Started at 13:33:32.341 26/02/2018 by Lydia(Kostas) on epllt004.ph.bham.ac.uk.

Diode 28 IV curve T = 23.1C
Atlas
BILPA

KEITHLEY INSTRUMENTS INC.
MODEL 2410
1381830
C32   Oct  4 2010 14:20:11/A02  /J/K

Measurement Current Range: 1.05uA (Auto on)
Source Voltage Range:1.1kV (Auto off)
Compliance Level: 5uA

Time/Date (HHMMSS.sss)	Voltage (V)	Current (A)
13:33:32.341	-0.02521224	-1.922116E-10
13:33:32.738	-0.02707948	-6.473261E-11
13:33:33.139	-0.025167	2.201089E-11
13:33:33.539	-0.02680643	-1.86381E-10
13:33:33.938	-0.02630506	1.165672E-10
13:33:34.338	-5.03853	-3.62652E-10
13:33:34.738	-5.038939	-3.699707E-10
13:33:35.139	-5.03872	-3.083199E-10
13:33:35.539	-5.038859	-2.793757E-10
13:33:35.938	-5.039407	-2.458416E-10
13:33:36.338	-10.03565	-4.075983E-10
13:33:36.738	-10.03738	-2.106118E-10
13:33:37.138	-10.03645	-4.615995E-10
13:33:37.537	-10.03669	-2.195017E-10
13:33:37.937	-10.03547	-4.025123E-10
13:33:38.337	-15.03078	-2.423267E-10
13:33:38.737	-15.03106	-4.731357E-10
13:33:39.136	-15.02983	-2.273583E-10
13:33:39.536	-15.02933	-4.713177E-10
13:33:39.936	-15.03001	-3.055081E-10
13:33:40.336	-20.04297	-5.450427E-10
13:33:40.736	-20.04378	-3.1845E-10
13:33:41.137	-20.04411	-4.804556E-10
13:33:41.536	-20.04372	-2.308727E-10
13:33:41.936	-20.04413	-3.694745E-10
13:33:42.336	-25.03948	-2.933924E-10
13:33:42.736	-25.0391	-3.590544E-10
13:33:43.135	-25.03934	-4.432403E-10
13:33:43.535	-25.03992	-2.409618E-10
13:33:43.935	-25.03787	-5.027007E-10
13:33:44.336	-30.05417	-3.556225E-10
13:33:44.735	-30.05432	-5.986297E-10
13:33:45.135	-30.05482	-3.564084E-10
13:33:45.534	-30.05326	-6.055771E-10
13:33:45.934	-30.05454	-3.25686E-10
13:33:46.334	-35.04232	-6.048741E-10
13:33:46.734	-35.04415	-3.219232E-10
13:33:47.133	-35.04462	-4.335238E-10
13:33:47.534	-35.04306	-4.810756E-10
13:33:47.934	-35.04391	-5.596389E-10
13:33:48.334	-40.05928	-3.774957E-10
13:33:48.733	-40.05806	-4.905443E-10
13:33:49.133	-40.05783	-5.273443E-10
13:33:49.533	-40.05726	-4.197141E-10
13:33:49.933	-40.05748	-4.774363E-10
13:33:50.334	-45.05341	-6.788062E-10
13:33:50.733	-45.05325	-4.446881E-10
13:33:51.132	-45.05642	-3.901894E-10
13:33:51.532	-45.05387	-5.28709E-10
13:33:51.932	-45.05441	-4.141318E-10
13:33:52.332	-50.06707	-6.341908E-10
13:33:52.732	-50.06834	-4.713998E-10
13:33:53.132	-50.06723	-6.875714E-10
13:33:53.532	-50.06833	-4.201683E-10
13:33:53.931	-50.06671	-6.504399E-10
13:33:54.331	-55.06387	-4.581682E-10
13:33:54.731	-55.0624	-6.604467E-10
13:33:55.131	-55.06431	-3.836567E-10
13:33:55.532	-55.0621	-5.856471E-10
13:33:55.932	-55.06406	-4.679683E-10
13:33:56.331	-60.05772	-5.734074E-10
13:33:56.731	-60.05928	-4.118156E-10
13:33:57.131	-60.05798	-6.88978E-10
13:33:57.531	-60.05877	-5.20936E-10
13:33:57.931	-60.05811	-7.338835E-10
13:33:58.331	-65.07237000000001	-7.092383E-10
13:33:58.730	-65.07144	-7.253238E-10
13:33:59.130	-65.07250000000001	-4.870706E-10
13:33:59.529	-65.07156999999999	-5.648481E-10
13:33:59.929	-65.07231	-5.204394E-10
13:34:00.329	-70.06649	-4.789663E-10
13:34:00.729	-70.06716	-7.489746E-10
13:34:01.129	-70.06779	-5.061326E-10
13:34:01.529	-70.06654	-7.169711E-10
13:34:01.928	-70.06804	-4.188035E-10
13:34:02.329	-75.0783	-6.261263E-10
13:34:02.729	-75.07801000000001	-6.456856E-10
13:34:03.129	-75.07874	-5.786166E-10
13:34:03.528	-75.07814	-7.11968E-10
13:34:03.928	-75.07832	-4.979865E-10
13:34:04.329	-80.0668	-7.26439E-10
13:34:04.728	-80.0685	-5.490934E-10
13:34:05.128	-80.06738	-6.052046E-10
13:34:05.527	-80.06783	-6.017722E-10
13:34:05.927	-80.06692	-5.319339E-10
13:34:06.328	-85.07433	-8.073587E-10
13:34:06.727	-85.07571	-5.311901E-10
13:34:07.126	-85.0752	-7.964845E-10
13:34:07.526	-85.07623	-5.059257E-10
13:34:07.926	-85.07495	-7.23049E-10
13:34:08.326	-90.06407	-7.751066E-10
13:34:08.725	-90.06407	-5.50417E-10
13:34:09.125	-90.06441	-7.397940999999999E-10
13:34:09.525	-90.06458000000001	-5.292878E-10
13:34:09.926	-90.06322	-7.897029E-10
13:34:10.326	-95.07127	-8.020253999999999E-10
13:34:10.725	-95.07101	-7.452537E-10
13:34:11.125	-95.07191	-6.897633999999999E-10
13:34:11.526	-95.07210999999999	-5.233334E-10
13:34:11.926	-95.07069	-7.496777E-10
13:34:12.326	-100.0591	-7.767608E-10
13:34:12.725	-100.0591	-6.249273E-10
13:34:13.125	-100.0584	-6.833127E-10
13:34:13.525	-100.059	-6.781851E-10
13:34:13.925	-100.0588	-8.423403E-10
13:34:14.325	-105.0489	-6.886874E-10
13:34:14.724	-105.0484	-7.911497E-10
13:34:15.124	-105.0485	-5.129963E-10
13:34:15.524	-105.0481	-7.196994999999999E-10
13:34:15.923	-105.0489	-6.033434E-10
13:34:16.323	-110.0542	-7.150687E-10
13:34:16.723	-110.0547	-7.201543E-10
13:34:17.123	-110.0548	-6.734712999999999E-10
13:34:17.523	-110.054	-8.167034E-10
13:34:17.924	-110.0553	-6.18146E-10
13:34:18.323	-115.0386	-6.708659E-10
13:34:18.723	-115.0395	-6.404325E-10
13:34:19.123	-115.0392	-6.525891E-10
13:34:19.523	-115.0389	-8.345246E-10
13:34:19.923	-115.0388	-6.05907E-10
13:34:20.323	-120.0447	-8.594991E-10
13:34:20.722	-120.0454	-5.538073E-10
13:34:21.122	-120.0447	-8.598299E-10
13:34:21.522	-120.0459	-6.820712E-10
13:34:21.922	-120.0447	-7.811017E-10
13:34:22.322	-125.0338	-7.659275E-10
13:34:22.721	-125.0336	-6.934429E-10
13:34:23.121	-125.0339	-7.650184E-10
13:34:23.521	-125.035	-6.579237E-10
13:34:23.921	-125.0343	-9.098627E-10
13:34:24.321	-130.0405	-6.611075E-10
13:34:24.721	-130.0407	-8.769074E-10
13:34:25.121	-130.0412	-7.216839E-10
13:34:25.520	-130.0416	-6.361329E-10
13:34:25.920	-130.0399	-7.942917E-10
13:34:26.320	-135.0292	-6.29062E-10
13:34:26.720	-135.0286	-9.012214E-10
13:34:27.120	-135.0298	-6.635881E-10
13:34:27.520	-135.0274	-9.122194E-10
13:34:27.920	-135.0282	-6.182289E-10
13:34:28.320	-140.017	-8.335738E-10
13:34:28.719	-140.0175	-6.623893E-10
13:34:29.119	-140.0179	-8.84184E-10
13:34:29.519	-140.018	-6.720648E-10
13:34:29.918	-140.0173	-8.718214E-10
13:34:30.318	-145.0249	-9.200329E-10
13:34:30.718	-145.0241	-8.28115E-10
13:34:31.118	-145.024	-8.605334E-10
13:34:31.518	-145.0237	-6.227767E-10
13:34:31.917	-145.0239	-9.09986E-10
13:34:32.317	-150.0163	-7.74238E-10
13:34:32.717	-150.0158	-9.301655E-10
13:34:33.116	-150.0169	-6.880262E-10
13:34:33.516	-150.0157	-8.705812E-10
13:34:33.916	-150.0159	-7.384296E-10
13:34:34.317	-155.0302	-7.401664E-10
13:34:34.717	-155.0301	-9.88136E-10
13:34:35.116	-155.0308	-7.187476E-10
13:34:35.515	-155.0296	-9.593973E-10
13:34:35.915	-155.0311	-6.772742E-10
13:34:36.316	-160.0264	-9.392196000000001E-10
13:34:36.716	-160.0272	-8.274529E-10
13:34:37.116	-160.0272	-8.504427E-10
13:34:37.516	-160.0263	-1.049207E-9
13:34:37.915	-160.0274	-7.524881E-10
13:34:38.316	-165.0405	-9.731669999999999E-10
13:34:38.715	-165.0418	-7.226754E-10
13:34:39.114	-165.04	-1.035356E-9
13:34:39.514	-165.0414	-8.418443E-10
13:34:39.914	-165.0397	-9.732084000000001E-10
13:34:40.315	-170.037	-1.063927E-9
13:34:40.714	-170.0364	-8.227398E-10
13:34:41.113	-170.037	-8.808763E-10
13:34:41.513	-170.0355	-9.371106000000001E-10
13:34:41.913	-170.0366	-1.013853E-9
13:34:42.313	-175.0517	-8.830269E-10
13:34:42.712	-175.0501	-1.111892E-9
13:34:43.112	-175.0524	-8.807523E-10
13:34:43.513	-175.0509	-1.176025E-9
13:34:43.913	-175.0512	-1.057973E-9
13:34:44.313	-180.0481	-1.064878E-9
13:34:44.712	-180.0479	-1.155143E-9
13:34:45.113	-180.0489	-1.035232E-9
13:34:45.513	-180.0473	-1.23445E-9
13:34:45.913	-180.0491	-9.872654E-10
13:34:46.313	-185.043	-1.57103E-9
13:34:46.712	-185.0444	-1.4868E-9
13:34:47.112	-185.0427	-1.657572E-9
13:34:47.512	-185.0443	-1.554943E-9
13:34:47.911	-185.0429	-1.470923E-9
13:34:48.311	-190.0527	-2.73727E-9
13:34:48.711	-190.053	-2.532556E-9
13:34:49.111	-190.0522	-2.75927E-9
13:34:49.511	-190.0536	-2.533755E-9
13:34:49.911	-190.0519	-2.684139E-9
13:34:50.311	-195.0479	-5.827229E-9
13:34:50.710	-195.0471	-5.719059E-9
13:34:51.110	-195.0477	-5.666266E-9
13:34:51.511	-195.049	-5.494624E-9
13:34:51.911	-195.0466	-5.77137E-9
13:34:52.311	-200.0629	-1.403167E-8
13:34:52.710	-200.0633	-1.39561E-8
13:34:53.110	-200.0636	-1.388731E-8
13:34:53.510	-200.0628	-1.372829E-8
13:34:53.909	-200.0639	-1.38818E-8
13:34:54.310	-205.0595	-3.328679E-8
13:34:54.709	-205.0581	-3.351828E-8
13:34:55.109	-205.0586	-3.323656E-8
13:34:55.509	-205.0582	-3.344861E-8
13:34:55.908	-205.0589	-3.33128E-8
13:34:56.309	-210.0746	-7.230489E-8
13:34:56.709	-210.0742	-7.244383E-8
13:34:57.108	-210.0743	-7.216799E-8
13:34:57.508	-210.0735	-7.23266E-8
13:34:57.908	-210.0735	-7.200984E-8

File: LeakageFluctuation/Diode30_IV_Irrad.txt
Warm Set B Diode 30 post-annealing 
Measurement Started at 15:21:37.991 05/03/2018 by Lydia(Kostas) on epllt004.ph.bham.ac.uk.

Warm Set B Diode 30 post-annealing T = 60.2:58.9 T_box = 22.7
Atlas
BILPA

KEITHLEY INSTRUMENTS INC.
MODEL 2410
4302379
C33   Mar 31 2015 09:32:39/A02  /J/M

Measurement Current Range: 1.05uA (Auto on)
Source Voltage Range:1.1kV (Auto off)
Compliance Level: 10uA

Time/Date (HHMMSS.sss)	Voltage (V)	Current (A)
15:21:37.991	0	-4.422941E-8
15:21:38.363	0	-4.422569E-8
15:21:38.731	0	-4.439222E-8
15:21:39.099	0	-4.450555E-8
15:21:39.468	0	-4.421931E-8
15:21:39.844	-5	-1.585932E-7
15:21:40.227	-5	-1.581943E-7
15:21:40.611	-5	-1.57998E-7
15:21:40.995	-5	-1.578155E-7
15:21:41.379	-5	-1.57863E-7
15:21:41.763	-10	-2.13281E-7
15:21:42.146	-10	-2.12924E-7
15:21:42.529	-10	-2.129506E-7
15:21:42.914	-10	-2.128957E-7
15:21:43.298	-10	-2.127463E-7
15:21:43.682	-15	-2.570513E-7
15:21:44.065	-15	-2.569427E-7
15:21:44.449	-15	-2.569654E-7
15:21:44.832	-15	-2.566645E-7
15:21:45.216	-15	-2.565781E-7
15:21:45.601	-20	-2.951305E-7
15:21:45.984	-20	-2.949146E-7
15:21:46.368	-20	-2.946252E-7
15:21:46.752	-20	-2.948138E-7
15:21:47.135	-20	-2.947231E-7
15:21:47.520	-25	-3.285692E-7
15:21:47.903	-25	-3.286237E-7
15:21:48.287	-25	-3.285304E-7
15:21:48.671	-25	-3.282445E-7
15:21:49.054	-25	-3.283997E-7
15:21:49.439	-30	-3.595469E-7
15:21:49.822	-30	-3.593255E-7
15:21:50.206	-30	-3.593938E-7
15:21:50.590	-30	-3.593841E-7
15:21:50.974	-30	-3.592048E-7
15:21:51.359	-35	-3.880698E-7
15:21:51.742	-35	-3.880473E-7
15:21:52.125	-35	-3.879895E-7
15:21:52.509	-35	-3.877283E-7
15:21:52.893	-35	-3.877562E-7
15:21:53.278	-40	-4.149738E-7
15:21:53.661	-40	-4.148275E-7
15:21:54.044	-40	-4.146086E-7
15:21:54.428	-40	-4.147294E-7
15:21:54.813	-40	-4.147478E-7
15:21:55.197	-45	-4.401088E-7
15:21:55.581	-45	-4.401634E-7
15:21:55.964	-45	-4.401635E-7
15:21:56.348	-45	-4.399858E-7
15:21:56.732	-45	-4.3995E-7
15:21:57.116	-50	-4.643522E-7
15:21:57.500	-50	-4.639833E-7
15:21:57.884	-50	-4.640507E-7
15:21:58.267	-50	-4.641443E-7
15:21:58.650	-50	-4.639381E-7
15:21:59.034	-55	-4.866828E-7
15:21:59.418	-55	-4.866881E-7
15:21:59.803	-55	-4.86657E-7
15:22:00.187	-55	-4.864776E-7
15:22:00.570	-55	-4.8665E-7
15:22:00.954	-60	-5.082009E-7
15:22:01.337	-60	-5.080303E-7
15:22:01.713	-60	-5.07886E-7
15:22:02.090	-60	-5.081097E-7
15:22:02.474	-60	-5.078787E-7
15:22:02.857	-65	-5.278242E-7
15:22:03.240	-65	-5.27912E-7
15:22:03.624	-65	-5.276817000000001E-7
15:22:04.008	-65	-5.277501E-7
15:22:04.392	-65	-5.277898E-7
15:22:04.776	-70	-5.459072E-7
15:22:05.159	-70	-5.458997E-7
15:22:05.543	-70	-5.456416E-7
15:22:05.927	-70	-5.458223E-7
15:22:06.311	-70	-5.458253E-7
15:22:06.696	-75	-5.618163999999999E-7
15:22:07.079	-75	-5.618945E-7
15:22:07.462	-75	-5.618677E-7
15:22:07.846	-75	-5.616708E-7
15:22:08.230	-75	-5.618523000000001E-7
15:22:08.615	-80	-5.756702E-7
15:22:08.998	-80	-5.755044E-7
15:22:09.373	-80	-5.757341E-7
15:22:09.749	-80	-5.756449E-7
15:22:10.133	-80	-5.755472E-7
15:22:10.518	-85	-5.876115E-7
15:22:10.901	-85	-5.873964E-7
15:22:11.285	-85	-5.875798E-7
15:22:11.669	-85	-5.873983E-7
15:22:12.053	-85	-5.875946E-7
15:22:12.437	-90	-5.974139E-7
15:22:12.821	-90	-5.974328E-7
15:22:13.205	-90	-5.97454E-7
15:22:13.589	-90	-5.975052E-7
15:22:13.972	-90	-5.975162E-7
15:22:14.356	-95	-6.056201E-7
15:22:14.740	-95	-6.058312E-7
15:22:15.124	-95	-6.057799E-7
15:22:15.508	-95	-6.056588E-7
15:22:15.892	-95	-6.059198E-7
15:22:16.276	-100	-6.12702E-7
15:22:16.660	-100	-6.129142E-7
15:22:17.043	-100	-6.127811E-7
15:22:17.427	-100	-6.127455E-7
15:22:17.811	-100	-6.129029E-7
15:22:18.195	-105	-6.189074E-7
15:22:18.579	-105	-6.189067E-7
15:22:18.962	-105	-6.192247E-7
15:22:19.346	-105	-6.190468E-7
15:22:19.730	-105	-6.190053E-7
15:22:20.115	-110	-6.246462E-7
15:22:20.498	-110	-6.246003000000001E-7
15:22:20.882	-110	-6.245675E-7
15:22:21.265	-110	-6.246916000000001E-7
15:22:21.648	-110	-6.246376E-7
15:22:22.032	-115	-6.296582E-7
15:22:22.416	-115	-6.298764E-7
15:22:22.800	-115	-6.297703E-7
15:22:23.183	-115	-6.298048E-7
15:22:23.567	-115	-6.299574E-7
15:22:23.952	-120	-6.346984E-7
15:22:24.335	-120	-6.347336E-7
15:22:24.719	-120	-6.349637E-7
15:22:25.103	-120	-6.347671E-7
15:22:25.487	-120	-6.349727E-7
15:22:25.871	-125	-6.398811E-7
15:22:26.254	-125	-6.396746E-7
15:22:26.638	-125	-6.399532E-7
15:22:27.022	-125	-6.398405E-7
15:22:27.406	-125	-6.398487000000001E-7
15:22:27.790	-130	-6.449175E-7
15:22:28.174	-130	-6.446914E-7
15:22:28.558	-130	-6.447436E-7
15:22:28.942	-130	-6.448083E-7
15:22:29.326	-130	-6.446773E-7
15:22:29.710	-135	-6.500126E-7
15:22:30.094	-135	-6.498622999999999E-7
15:22:30.477	-135	-6.49694E-7
15:22:30.860	-135	-6.496874E-7
15:22:31.245	-135	-6.496946E-7
15:22:31.629	-140	-6.554747E-7
15:22:32.012	-140	-6.553386E-7
15:22:32.395	-140	-6.551233E-7
15:22:32.779	-140	-6.548338E-7
15:22:33.162	-140	-6.549088E-7
15:22:33.546	-145	-6.615137E-7
15:22:33.930	-145	-6.610655E-7
15:22:34.314	-145	-6.609162E-7
15:22:34.698	-145	-6.607198E-7
15:22:35.082	-145	-6.604962000000001E-7
15:22:35.466	-150	-6.687449E-7
15:22:35.850	-150	-6.679898E-7
15:22:36.233	-150	-6.676139E-7
15:22:36.617	-150	-6.67214E-7
15:22:37.001	-150	-6.666601E-7
15:22:37.386	-155	-6.774617E-7
15:22:37.769	-155	-6.760975E-7
15:22:38.153	-155	-6.751023E-7
15:22:38.537	-155	-6.744354E-7
15:22:38.921	-155	-6.737511E-7
15:22:39.305	-160	-6.88281E-7
15:22:39.688	-160	-6.858807E-7
15:22:40.072	-160	-6.843341E-7
15:22:40.456	-160	-6.831884E-7
15:22:40.840	-160	-6.818747E-7
15:22:41.224	-165	-7.019951E-7
15:22:41.607	-165	-6.981568E-7
15:22:41.991	-165	-6.955487E-7
15:22:42.375	-165	-6.937135E-7
15:22:42.759	-165	-6.918904E-7
15:22:43.143	-170	-7.198202E-7
15:22:43.526	-170	-7.139667E-7
15:22:43.910	-170	-7.097245E-7
15:22:44.294	-170	-7.067425E-7
15:22:44.678	-170	-7.041179E-7
15:22:45.061	-175	-7.423137999999999E-7
15:22:45.445	-175	-7.336575E-7
15:22:45.829	-175	-7.276623E-7
15:22:46.213	-175	-7.231191000000001E-7
15:22:46.597	-175	-7.195787E-7
15:22:46.981	-180	-7.718253E-7
15:22:47.364	-180	-7.595767E-7
15:22:47.748	-180	-7.510089E-7
15:22:48.132	-180	-7.446307E-7
15:22:48.516	-180	-7.39669E-7
15:22:48.900	-185	-8.096349E-7
15:22:49.284	-185	-7.928679E-7
15:22:49.667	-185	-7.812574E-7
15:22:50.051	-185	-7.727659E-7
15:22:50.435	-185	-7.655996E-7
15:22:50.819	-190	-8.582747E-7
15:22:51.203	-190	-8.360885E-7
15:22:51.587	-190	-8.210861E-7
15:22:51.971	-190	-8.094517E-7
15:22:52.355	-190	-8.001765E-7
15:22:52.739	-195	-9.221648E-7
15:22:53.122	-195	-8.936871E-7
15:22:53.506	-195	-8.740509E-7
15:22:53.890	-195	-8.589669000000001E-7
15:22:54.274	-195	-8.465426E-7
15:22:54.659	-200	-1.005658E-6
15:22:55.042	-200	-9.688714E-7
15:22:55.425	-200	-9.438614E-7
15:22:55.809	-200	-9.244965E-7
15:22:56.193	-200	-9.082971E-7
15:22:56.610	-205	-1.115906E-6
15:22:57.025	-205	-1.067632E-6
15:22:57.400	-205	-1.035698E-6
15:22:57.776	-205	-1.012011E-6
15:22:58.200	-205	-9.875235E-7
15:22:58.656	-210	-1.26903E-6
15:22:59.071	-210	-1.199128E-6
15:22:59.455	-210	-1.158182E-6
15:22:59.839	-210	-1.126733E-6
15:23:00.223	-210	-1.101395E-6

File: LeakageFluctuation/Diode30_IV_Unirrad.txt
Diode 30 IV curve
Measurement Started at 15:09:08.295 26/02/2018 by Lydia(Kostas) on epllt004.ph.bham.ac.uk.

Diode 30 IV curve T = 22.3C
Atlas
BILPA

KEITHLEY INSTRUMENTS INC.
MODEL 2410
1381830
C32   Oct  4 2010 14:20:11/A02  /J/K

Measurement Current Range: 1.05uA (Auto on)
Source Voltage Range:1.1kV (Auto off)
Compliance Level: 5uA

Time/Date (HHMMSS.sss)	Voltage (V)	Current (A)
15:09:08.295	0	9.490584999999999E-11
15:09:08.662	0	-2.329863E-10
15:09:09.030	0	-1.896928E-10
15:09:09.397	0	7.08681E-12
15:09:09.765	0	3.681448E-11
15:09:10.142	-5	-2.319525E-10
15:09:10.517	-5	-1.908539E-11
15:09:10.893	-5	-3.371473E-10
15:09:11.268	-5	-3.204413E-10
15:09:11.644	-5	-9.244973E-12
15:09:12.028	-10	-3.199039E-10
15:09:12.403	-10	-2.351775E-10
15:09:12.779	-10	-1.583081E-10
15:09:13.162	-10	-2.131382E-10
15:09:13.538	-10	-2.04496E-10
15:09:13.913	-15	-5.034326E-11
15:09:14.297	-15	-3.92184E-10
15:09:14.681	-15	-8.375402E-11
15:09:15.065	-15	-2.223179E-10
15:09:15.449	-15	-1.972599E-10
15:09:15.833	-20	-2.405943E-10
15:09:16.217	-20	-3.369817E-10
15:09:16.601	-20	-1.382946E-10
15:09:16.985	-20	-1.287427E-10
15:09:17.368	-20	-3.386352E-10
15:09:17.753	-25	-9.099027E-11
15:09:18.136	-25	-2.063155E-10
15:09:18.520	-25	-3.150656E-10
15:09:18.904	-25	-6.2955E-11
15:09:19.288	-25	-3.797782E-10
15:09:19.673	-30	-1.104248E-10
15:09:20.056	-30	-4.073174E-10
15:09:20.431	-30	-1.911813E-10
15:09:20.807	-30	-1.418508E-10
15:09:21.182	-30	-3.134119E-10
15:09:21.559	-35	-1.652135E-10
15:09:21.942	-35	-1.327951E-10
15:09:22.326	-35	-4.008671E-10
15:09:22.710	-35	-5.493311E-11
15:09:23.094	-35	-3.941274E-10
15:09:23.478	-40	-2.649498E-10
15:09:23.853	-40	-1.519399E-10
15:09:24.229	-40	-3.299931E-10
15:09:24.606	-40	-2.40677E-10
15:09:24.982	-40	-1.668674E-10
15:09:25.366	-45	-2.398912E-10
15:09:25.750	-45	-1.354415E-10
15:09:26.134	-45	-2.368314E-10
15:09:26.518	-45	-3.218056E-10
15:09:26.902	-45	-7.808908E-11
15:09:27.285	-50	-4.178616E-10
15:09:27.668	-50	-2.034207E-10
15:09:28.044	-50	-1.596311E-10
15:09:28.421	-50	-3.173813E-10
15:09:28.805	-50	-2.212838E-10
15:09:29.188	-55	-3.36816E-10
15:09:29.571	-55	-4.45318E-10
15:09:29.955	-55	-1.277917E-10
15:09:30.331	-55	-2.601117E-10
15:09:30.708	-55	-2.528753E-10
15:09:31.091	-60	-2.275277E-10
15:09:31.466	-60	-2.705317E-10
15:09:31.843	-60	-2.785949E-10
15:09:32.227	-60	-1.83118E-10
15:09:32.610	-60	-3.7064E-10
15:09:32.994	-65	-1.576464E-10
15:09:33.378	-65	-4.021069E-10
15:09:33.762	-65	-1.53222E-10
15:09:34.146	-65	-3.844509E-10
15:09:34.530	-65	-1.837795E-10
15:09:34.913	-70	-4.159594E-10
15:09:35.297	-70	-1.978384E-10
15:09:35.680	-70	-2.761141E-10
15:09:36.057	-70	-3.446721E-10
15:09:36.433	-70	-2.989392E-10
15:09:36.817	-75	-2.04868E-10
15:09:37.200	-75	-2.682988E-10
15:09:37.584	-75	-2.688778E-10
15:09:37.968	-75	-2.340611E-10
15:09:38.352	-75	-2.014773E-10
15:09:38.737	-80	-4.665717E-10
15:09:39.120	-80	-1.627323E-10
15:09:39.504	-80	-4.462272E-10
15:09:39.887	-80	-1.323815E-10
15:09:40.271	-80	-4.565239E-10
15:09:40.655	-85	-1.848545E-10
15:09:41.039	-85	-3.762218E-10
15:09:41.423	-85	-1.497072E-10
15:09:41.807	-85	-4.27868E-10
15:09:42.190	-85	-1.853094E-10
15:09:42.574	-90	-4.507345E-10
15:09:42.950	-90	-2.020974E-10
15:09:43.327	-90	-4.346079E-10
15:09:43.711	-90	-1.824149E-10
15:09:44.095	-90	-3.598473E-10
15:09:44.479	-95	-4.338227E-10
15:09:44.862	-95	-3.730795E-10
15:09:45.246	-95	-2.66562E-10
15:09:45.630	-95	-3.297038E-10
15:09:46.014	-95	-2.687122E-10
15:09:46.398	-100	-3.384697E-10
15:09:46.781	-100	-2.377412E-10
15:09:47.164	-100	-4.678947E-10
15:09:47.548	-100	-1.384599E-10
15:09:47.924	-100	-4.909674E-10
15:09:48.301	-105	-2.486987E-10
15:09:48.685	-105	-4.41472E-10
15:09:49.068	-105	-2.742114E-10
15:09:49.451	-105	-4.345255E-10
15:09:49.835	-105	-1.680665E-10
15:09:50.220	-110	-2.538675E-10
15:09:50.604	-110	-3.705156E-10
15:09:50.988	-110	-3.201928E-10
15:09:51.371	-110	-3.518256E-10
15:09:51.755	-110	-3.831269E-10
15:09:52.139	-115	-2.268246E-10
15:09:52.523	-115	-4.54745E-10
15:09:52.907	-115	-2.365416E-10
15:09:53.291	-115	-3.459538E-10
15:09:53.674	-115	-3.071261E-10
15:09:54.058	-120	-2.453494E-10
15:09:54.441	-120	-2.543632E-10
15:09:54.825	-120	-4.025202E-10
15:09:55.209	-120	-3.228806E-10
15:09:55.594	-120	-3.012954E-10
15:09:55.978	-125	-4.635937E-10
15:09:56.361	-125	-3.007992E-10
15:09:56.745	-125	-3.961522E-10
15:09:57.128	-125	-4.032233E-10
15:09:57.504	-125	-2.163631E-10
15:09:57.882	-130	-2.599045E-10
15:09:58.265	-130	-4.331605E-10
15:09:58.649	-130	-2.313314E-10
15:09:59.032	-130	-4.309276E-10
15:09:59.416	-130	-3.049757E-10
15:09:59.801	-135	-5.510484E-10
15:10:00.184	-135	-2.60111E-10
15:10:00.569	-135	-4.624774E-10
15:10:00.953	-135	-3.031146E-10
15:10:01.336	-135	-4.839382E-10
15:10:01.720	-140	-2.260387E-10
15:10:02.103	-140	-5.644877E-10
15:10:02.487	-140	-2.917439E-10
15:10:02.872	-140	-4.885272E-10
15:10:03.256	-140	-2.7723E-10
15:10:03.640	-145	-4.247666E-10
15:10:04.022	-145	-3.203165E-10
15:10:04.406	-145	-5.348392E-10
15:10:04.790	-145	-2.175206E-10
15:10:05.174	-145	-5.77967E-10
15:10:05.559	-150	-4.539175E-10
15:10:05.942	-150	-4.149659E-10
15:10:06.325	-150	-3.091935E-10
15:10:06.709	-150	-4.709541E-10
15:10:07.093	-150	-3.115091E-10
15:10:07.477	-155	-5.62585E-10
15:10:07.861	-155	-2.532882E-10
15:10:08.245	-155	-5.758594E-10
15:10:08.628	-155	-3.149407E-10
15:10:09.012	-155	-5.145366E-10
15:10:09.397	-160	-3.763868E-10
15:10:09.780	-160	-5.796212E-10
15:10:10.164	-160	-2.710686E-10
15:10:10.548	-160	-5.957481E-10
15:10:10.932	-160	-2.999308E-10
15:10:11.316	-165	-5.774705E-10
15:10:11.699	-165	-3.567869E-10
15:10:12.083	-165	-6.189451E-10
15:10:12.467	-165	-2.716477E-10
15:10:12.851	-165	-6.407782E-10
15:10:13.235	-170	-3.801907E-10
15:10:13.618	-170	-4.950603E-10
15:10:14.002	-170	-4.954742E-10
15:10:14.386	-170	-5.294636E-10
15:10:14.770	-170	-4.207548E-10
15:10:15.155	-175	-6.100137E-10
15:10:15.538	-175	-5.941763E-10
15:10:15.922	-175	-4.794719E-10
15:10:16.305	-175	-5.960782E-10
15:10:16.689	-175	-4.420499E-10
15:10:17.074	-180	-4.941514E-10
15:10:17.457	-180	-4.171988E-10
15:10:17.842	-180	-6.445817E-10
15:10:18.226	-180	-4.507751E-10
15:10:18.610	-180	-5.801585E-10
15:10:18.994	-185	-6.304811E-10
15:10:19.377	-185	-7.312918999999999E-10
15:10:19.761	-185	-4.409745E-10
15:10:20.145	-185	-7.197145E-10
15:10:20.529	-185	-5.151981E-10
15:10:20.913	-190	-7.46509E-10
15:10:21.297	-190	-5.288848E-10
15:10:21.680	-190	-8.036548E-10
15:10:22.064	-190	-5.603098E-10
15:10:22.448	-190	-7.689203E-10
15:10:22.832	-195	-7.139664E-10
15:10:23.216	-195	-9.992798E-10
15:10:23.600	-195	-7.099965E-10
15:10:23.984	-195	-9.150504E-10
15:10:24.367	-195	-6.450776E-10
15:10:24.751	-200	-1.284428E-9
15:10:25.135	-200	-9.699633E-10
15:10:25.519	-200	-1.181757E-9
15:10:25.903	-200	-9.109979E-10
15:10:26.286	-200	-1.216863E-9
15:10:26.670	-205	-1.716203E-9
15:10:27.053	-205	-1.685025E-9
15:10:27.437	-205	-1.757966E-9
15:10:27.822	-205	-1.769336E-9
15:10:28.206	-205	-1.675968E-9
15:10:28.589	-210	-3.707235E-9
15:10:28.973	-210	-3.466333E-9
15:10:29.356	-210	-3.593317E-9
15:10:29.740	-210	-3.56487E-9
15:10:30.124	-210	-3.597985E-9

File: LeakageFluctuation/Diode31_IV_Irrad.txt
Warm Set A Diode 31 post-annealing 
Measurement Started at 14:07:00.903 05/03/2018 by Lydia(Kostas) on epllt004.ph.bham.ac.uk.

Warm Set A Diode 31 post-annealing T = 60.1:59.5 T_box = 23. 5
Atlas
BILPA

KEITHLEY INSTRUMENTS INC.
MODEL 2410
4302379
C33   Mar 31 2015 09:32:39/A02  /J/M

Measurement Current Range: 10.5uA (Auto on)
Source Voltage Range:1.1kV (Auto off)
Compliance Level: 10uA

Time/Date (HHMMSS.sss)	Voltage (V)	Current (A)
14:07:00.903	0	-5.299323E-8
14:07:01.310	0	-5.280038E-8
14:07:01.678	0	-5.290098E-8
14:07:02.054	0	-5.210739E-8
14:07:02.430	0	-5.236419E-8
14:07:02.806	-5	-2.317397E-7
14:07:03.189	-5	-2.312246E-7
14:07:03.573	-5	-2.311768E-7
14:07:03.956	-5	-2.308677E-7
14:07:04.339	-5	-2.309832E-7
14:07:04.723	-10	-3.115466E-7
14:07:05.107	-10	-3.109566E-7
14:07:05.491	-10	-3.11111E-7
14:07:05.874	-10	-3.108319E-7
14:07:06.258	-10	-3.107126E-7
14:07:06.642	-15	-3.752484E-7
14:07:07.026	-15	-3.747995E-7
14:07:07.409	-15	-3.747627E-7
14:07:07.793	-15	-3.747638E-7
14:07:08.177	-15	-3.745929E-7
14:07:08.562	-20	-4.299077E-7
14:07:08.945	-20	-4.296021E-7
14:07:09.329	-20	-4.294106E-7
14:07:09.713	-20	-4.294921E-7
14:07:10.096	-20	-4.293932E-7
14:07:10.481	-25	-4.779966E-7
14:07:10.864	-25	-4.777503E-7
14:07:11.247	-25	-4.775567E-7
14:07:11.631	-25	-4.777019E-7
14:07:12.014	-25	-4.774964000000001E-7
14:07:12.399	-30	-5.217338E-7
14:07:12.782	-30	-5.213381E-7
14:07:13.166	-30	-5.214793E-7
14:07:13.549	-30	-5.214234E-7
14:07:13.933	-30	-5.211872E-7
14:07:14.318	-35	-5.617309E-7
14:07:14.701	-35	-5.613957E-7
14:07:15.085	-35	-5.613921E-7
14:07:15.469	-35	-5.614376E-7
14:07:15.852	-35	-5.612659E-7
14:07:16.237	-40	-5.988518E-7
14:07:16.620	-40	-5.985921999999999E-7
14:07:17.004	-40	-5.984428E-7
14:07:17.388	-40	-5.986172E-7
14:07:17.771	-40	-5.984814E-7
14:07:18.155	-45	-6.330511E-7
14:07:18.539	-45	-6.329537E-7
14:07:18.924	-45	-6.327396E-7
14:07:19.307	-45	-6.329084E-7
14:07:19.690	-45	-6.327522E-7
14:07:20.074	-50	-6.64812E-7
14:07:20.458	-50	-6.648015E-7
14:07:20.842	-50	-6.645391E-7
14:07:21.225	-50	-6.646622E-7
14:07:21.601	-50	-6.647109999999999E-7
14:07:21.977	-55	-6.936825E-7
14:07:22.360	-55	-6.937591E-7
14:07:22.744	-55	-6.936049E-7
14:07:23.129	-55	-6.936044E-7
14:07:23.514	-55	-6.936248E-7
14:07:23.896	-60	-7.198895E-7
14:07:24.280	-60	-7.200361E-7
14:07:24.664	-60	-7.19976E-7
14:07:25.047	-60	-7.199051E-7
14:07:25.431	-60	-7.201514E-7
14:07:25.815	-65	-7.431415E-7
14:07:26.199	-65	-7.431959E-7
14:07:26.582	-65	-7.430497E-7
14:07:26.966	-65	-7.43301E-7
14:07:27.349	-65	-7.430974E-7
14:07:27.734	-70	-7.632565E-7
14:07:28.117	-70	-7.631217E-7
14:07:28.500	-70	-7.631721E-7
14:07:28.884	-70	-7.632569E-7
14:07:29.268	-70	-7.63128E-7
14:07:29.653	-75	-7.803762E-7
14:07:30.036	-75	-7.802111E-7
14:07:30.420	-75	-7.804036E-7
14:07:30.804	-75	-7.803267E-7
14:07:31.187	-75	-7.805045E-7
14:07:31.571	-80	-7.946292E-7
14:07:31.955	-80	-7.948505E-7
14:07:32.338	-80	-7.946726E-7
14:07:32.725	-80	-7.948683E-7
14:07:33.105	-80	-7.948803E-7
14:07:33.490	-85	-8.071673E-7
14:07:33.873	-85	-8.070477E-7
14:07:34.256	-85	-8.069807E-7
14:07:34.640	-85	-8.072215E-7
14:07:35.025	-85	-8.071406E-7
14:07:35.409	-90	-8.175665E-7
14:07:35.793	-90	-8.174339E-7
14:07:36.176	-90	-8.177335E-7
14:07:36.559	-90	-8.176601E-7
14:07:36.944	-90	-8.178253E-7
14:07:37.328	-95	-8.265302E-7
14:07:37.710	-95	-8.267407E-7
14:07:38.094	-95	-8.267081E-7
14:07:38.478	-95	-8.267726E-7
14:07:38.863	-95	-8.266634E-7
14:07:39.247	-100	-8.347834E-7
14:07:39.629	-100	-8.347013E-7
14:07:40.005	-100	-8.349535E-7
14:07:40.381	-100	-8.349369E-7
14:07:40.765	-100	-8.35118E-7
14:07:41.149	-105	-8.4232E-7
14:07:41.532	-105	-8.424806E-7
14:07:41.916	-105	-8.423300000000001E-7
14:07:42.300	-105	-8.425921E-7
14:07:42.684	-105	-8.424073E-7
14:07:43.068	-110	-8.495372E-7
14:07:43.451	-110	-8.493929E-7
14:07:43.835	-110	-8.496538E-7
14:07:44.219	-110	-8.49503E-7
14:07:44.603	-110	-8.497196E-7
14:07:44.987	-115	-8.563346E-7
14:07:45.370	-115	-8.565877E-7
14:07:45.753	-115	-8.56451E-7
14:07:46.137	-115	-8.56689E-7
14:07:46.521	-115	-8.56665E-7
14:07:46.905	-120	-8.634408000000001E-7
14:07:47.288	-120	-8.636559E-7
14:07:47.672	-120	-8.635211E-7
14:07:48.056	-120	-8.634887E-7
14:07:48.440	-120	-8.636224E-7
14:07:48.824	-125	-8.706212E-7
14:07:49.207	-125	-8.707257E-7
14:07:49.591	-125	-8.704675E-7
14:07:49.975	-125	-8.705483000000001E-7
14:07:50.359	-125	-8.704201E-7
14:07:50.742	-130	-8.78145E-7
14:07:51.126	-130	-8.779060000000001E-7
14:07:51.510	-130	-8.778868E-7
14:07:51.893	-130	-8.77589E-7
14:07:52.277	-130	-8.7773E-7
14:07:52.661	-135	-8.864167E-7
14:07:53.045	-135	-8.86134E-7
14:07:53.429	-135	-8.856608E-7
14:07:53.812	-135	-8.856489E-7
14:07:54.196	-135	-8.853184E-7
14:07:54.580	-140	-8.959709E-7
14:07:54.964	-140	-8.950435E-7
14:07:55.348	-140	-8.946395999999999E-7
14:07:55.732	-140	-8.939387E-7
14:07:56.116	-140	-8.938077E-7
14:07:56.500	-145	-9.066551E-7
14:07:56.883	-145	-9.056211000000001E-7
14:07:57.267	-145	-9.044392E-7
14:07:57.651	-145	-9.038924E-7
14:07:58.035	-145	-9.030508E-7
14:07:58.419	-150	-9.204677E-7
14:07:58.803	-150	-9.180506E-7
14:07:59.186	-150	-9.166221E-7
14:07:59.570	-150	-9.150863E-7
14:07:59.953	-150	-9.142513E-7
14:08:00.338	-155	-9.374997E-7
14:08:00.721	-155	-9.33843E-7
14:08:01.105	-155	-9.309872999999999E-7
14:08:01.489	-155	-9.290205E-7
14:08:01.872	-155	-9.271716E-7
14:08:02.257	-160	-9.6001E-7
14:08:02.640	-160	-9.53615E-7
14:08:03.023	-160	-9.496457E-7
14:08:03.407	-160	-9.46338E-7
14:08:03.791	-160	-9.438402E-7
14:08:04.175	-165	-9.890322000000001E-7
14:08:04.558	-165	-9.799332000000001E-7
14:08:04.941	-165	-9.735606000000001E-7
14:08:05.326	-165	-9.687320999999999E-7
14:08:05.710	-165	-9.647457E-7
14:08:06.093	-170	-1.028359E-6
14:08:06.476	-170	-1.014627E-6
14:08:06.860	-170	-1.005352E-6
14:08:07.244	-170	-9.983165999999999E-7
14:08:07.628	-170	-9.928949999999999E-7
14:08:08.044	-175	-1.079604E-6
14:08:08.459	-175	-1.060089E-6
14:08:08.843	-175	-1.046931E-6
14:08:09.227	-175	-1.037572E-6
14:08:09.611	-175	-1.029505E-6
14:08:09.995	-180	-1.146156E-6
14:08:10.379	-180	-1.120621E-6
14:08:10.763	-180	-1.103566E-6
14:08:11.147	-180	-1.090098E-6
14:08:11.531	-180	-1.079755E-6
14:08:11.915	-185	-1.233802E-6
14:08:12.298	-185	-1.200791E-6
14:08:12.681	-185	-1.1778E-6
14:08:13.066	-185	-1.160282E-6
14:08:13.450	-185	-1.145746E-6
14:08:13.834	-190	-1.347395E-6
14:08:14.218	-190	-1.304228E-6
14:08:14.601	-190	-1.274966E-6
14:08:14.984	-190	-1.251907E-6
14:08:15.368	-190	-1.233617E-6
14:08:15.753	-195	-1.491747E-6
14:08:16.136	-195	-1.4382E-6
14:08:16.519	-195	-1.4009E-6
14:08:16.903	-195	-1.372187E-6
14:08:17.287	-195	-1.348368E-6
14:08:17.671	-200	-1.668301E-6
14:08:18.054	-200	-1.60373E-6
14:08:18.438	-200	-1.558876E-6
14:08:18.822	-200	-1.523111E-6
14:08:19.206	-200	-1.49383E-6
14:08:19.591	-205	-1.882589E-6
14:08:19.974	-205	-1.807134E-6
14:08:20.357	-205	-1.753909E-6
14:08:20.740	-205	-1.710782E-6
14:08:21.125	-205	-1.675529E-6
14:08:21.509	-210	-2.130979E-6
14:08:21.891	-210	-2.046091E-6
14:08:22.275	-210	-1.984225E-6
14:08:22.659	-210	-1.934548E-6
14:08:23.043	-210	-1.892952E-6

File: LeakageFluctuation/Diode33_IV_Irrad.txt
Warm Set A Diode 33 post-annealing 
Measurement Started at 14:12:39.483 05/03/2018 by Lydia(Kostas) on epllt004.ph.bham.ac.uk.

Warm Set A Diode 33 post-annealing T = 60.1:59.5 T_box = 23. 7
Atlas
BILPA

KEITHLEY INSTRUMENTS INC.
MODEL 2410
4302379
C33   Mar 31 2015 09:32:39/A02  /J/M

Measurement Current Range: 1.05uA (Auto on)
Source Voltage Range:1.1kV (Auto off)
Compliance Level: 10uA

Time/Date (HHMMSS.sss)	Voltage (V)	Current (A)
14:12:39.483	0	-7.797298E-8
14:12:39.856	0	-7.843508E-8
14:12:40.232	0	-7.793538E-8
14:12:40.607	0	-7.793319E-8
14:12:40.976	0	-7.804723999999999E-8
14:12:41.352	-5	-3.423068E-7
14:12:41.734	-5	-3.414174E-7
14:12:42.119	-5	-3.410308E-7
14:12:42.502	-5	-3.40772E-7
14:12:42.886	-5	-3.408537E-7
14:12:43.270	-10	-4.607656E-7
14:12:43.653	-10	-4.601257E-7
14:12:44.037	-10	-4.60036E-7
14:12:44.423	-10	-4.599515E-7
14:12:44.810	-10	-4.59632E-7
14:12:45.188	-15	-5.561672E-7
14:12:45.572	-15	-5.559534E-7
14:12:45.956	-15	-5.556759E-7
14:12:46.339	-15	-5.554793E-7
14:12:46.723	-15	-5.556733E-7
14:12:47.109	-20	-6.377144E-7
14:12:47.493	-20	-6.374279E-7
14:12:47.874	-20	-6.373721E-7
14:12:48.257	-20	-6.371878E-7
14:12:48.641	-20	-6.372655E-7
14:12:49.026	-25	-7.091251E-7
14:12:49.409	-25	-7.08825E-7
14:12:49.793	-25	-7.088519E-7
14:12:50.176	-25	-7.086246E-7
14:12:50.560	-25	-7.086248000000001E-7
14:12:50.944	-30	-7.735667E-7
14:12:51.328	-30	-7.731624E-7
14:12:51.711	-30	-7.733344E-7
14:12:52.095	-30	-7.731406E-7
14:12:52.479	-30	-7.729951E-7
14:12:52.863	-35	-8.318441E-7
14:12:53.247	-35	-8.313708E-7
14:12:53.630	-35	-8.314262E-7
14:12:54.014	-35	-8.313975E-7
14:12:54.398	-35	-8.311673000000001E-7
14:12:54.782	-40	-8.85024E-7
14:12:55.166	-40	-8.846952E-7
14:12:55.550	-40	-8.847002E-7
14:12:55.934	-40	-8.848153E-7
14:12:56.318	-40	-8.845641E-7
14:12:56.702	-45	-9.331916E-7
14:12:57.085	-45	-9.329681E-7
14:12:57.469	-45	-9.327421E-7
14:12:57.853	-45	-9.329924E-7
14:12:58.237	-45	-9.328425E-7
14:12:58.622	-50	-9.762674999999999E-7
14:12:59.005	-50	-9.761523E-7
14:12:59.388	-50	-9.759552E-7
14:12:59.772	-50	-9.760871000000001E-7
14:13:00.156	-50	-9.759544E-7
14:13:00.541	-55	-1.013737E-6
14:13:00.924	-55	-1.013687E-6
14:13:01.307	-55	-1.013486E-6
14:13:01.691	-55	-1.013698E-6
14:13:02.075	-55	-1.013507E-6
14:13:02.500	-60	-1.045877E-6
14:13:02.923	-60	-1.045576E-6
14:13:03.306	-60	-1.045815E-6
14:13:03.690	-60	-1.045697E-6
14:13:04.073	-60	-1.045869E-6
14:13:04.458	-65	-1.072483E-6
14:13:04.842	-65	-1.0724E-6
14:13:05.225	-65	-1.072399E-6
14:13:05.609	-65	-1.072573E-6
14:13:05.992	-65	-1.072453E-6
14:13:06.377	-70	-1.094567E-6
14:13:06.760	-70	-1.094319E-6
14:13:07.145	-70	-1.094531E-6
14:13:07.528	-70	-1.094327E-6
14:13:07.912	-70	-1.094642E-6
14:13:08.296	-75	-1.112516E-6
14:13:08.680	-75	-1.112683E-6
14:13:09.064	-75	-1.112512E-6
14:13:09.448	-75	-1.112814E-6
14:13:09.831	-75	-1.112591E-6
14:13:10.216	-80	-1.12784E-6
14:13:10.591	-80	-1.127667E-6
14:13:10.967	-80	-1.127904E-6
14:13:11.343	-80	-1.127862E-6
14:13:11.719	-80	-1.12801E-6
14:13:12.103	-85	-1.140848E-6
14:13:12.486	-85	-1.141166E-6
14:13:12.870	-85	-1.141008E-6
14:13:13.254	-85	-1.141166E-6
14:13:13.639	-85	-1.14107E-6
14:13:14.022	-90	-1.152714E-6
14:13:14.405	-90	-1.152706E-6
14:13:14.781	-90	-1.153045E-6
14:13:15.157	-90	-1.152756E-6
14:13:15.542	-90	-1.153058E-6
14:13:15.926	-95	-1.163701E-6
14:13:16.309	-95	-1.163717E-6
14:13:16.692	-95	-1.163642E-6
14:13:17.076	-95	-1.163932E-6
14:13:17.460	-95	-1.163906E-6
14:13:17.845	-100	-1.173831E-6
14:13:18.228	-100	-1.174004E-6
14:13:18.612	-100	-1.173848E-6
14:13:18.995	-100	-1.174138E-6
14:13:19.379	-100	-1.173916E-6
14:13:19.764	-105	-1.183908E-6
14:13:20.147	-105	-1.183584E-6
14:13:20.531	-105	-1.183835E-6
14:13:20.915	-105	-1.183664E-6
14:13:21.290	-105	-1.183689E-6
14:13:21.667	-110	-1.19346E-6
14:13:22.050	-110	-1.193233E-6
14:13:22.434	-110	-1.193363E-6
14:13:22.818	-110	-1.193199E-6
14:13:23.201	-110	-1.193409E-6
14:13:23.586	-115	-1.203268E-6
14:13:23.969	-115	-1.202998E-6
14:13:24.353	-115	-1.202914E-6
14:13:24.737	-115	-1.202634E-6
14:13:25.121	-115	-1.202739E-6
14:13:25.505	-120	-1.212966E-6
14:13:25.889	-120	-1.212818E-6
14:13:26.273	-120	-1.212421E-6
14:13:26.657	-120	-1.212479E-6
14:13:27.041	-120	-1.212106E-6
14:13:27.424	-125	-1.223599E-6
14:13:27.808	-125	-1.222936E-6
14:13:28.192	-125	-1.222791E-6
14:13:28.576	-125	-1.222383E-6
14:13:28.960	-125	-1.222149E-6
14:13:29.344	-130	-1.234644E-6
14:13:29.728	-130	-1.234088E-6
14:13:30.111	-130	-1.233463E-6
14:13:30.495	-130	-1.232866E-6
14:13:30.879	-130	-1.232607E-6
14:13:31.263	-135	-1.247252E-6
14:13:31.647	-135	-1.246124E-6
14:13:32.030	-135	-1.245012E-6
14:13:32.413	-135	-1.244514E-6
14:13:32.797	-135	-1.243588E-6
14:13:33.182	-140	-1.261542E-6
14:13:33.566	-140	-1.259418E-6
14:13:33.950	-140	-1.258245E-6
14:13:34.333	-140	-1.256896E-6
14:13:34.717	-140	-1.256127E-6
14:13:35.101	-145	-1.278116E-6
14:13:35.484	-145	-1.275519E-6
14:13:35.868	-145	-1.273284E-6
14:13:36.252	-145	-1.2717E-6
14:13:36.636	-145	-1.270208E-6
14:13:37.020	-150	-1.299154E-6
14:13:37.403	-150	-1.294978E-6
14:13:37.787	-150	-1.291682E-6
14:13:38.171	-150	-1.289159E-6
14:13:38.555	-150	-1.287128E-6
14:13:38.940	-155	-1.324834E-6
14:13:39.323	-155	-1.318727E-6
14:13:39.706	-155	-1.314414E-6
14:13:40.090	-155	-1.310601E-6
14:13:40.474	-155	-1.307629E-6
14:13:40.859	-160	-1.358304E-6
14:13:41.242	-160	-1.349222E-6
14:13:41.625	-160	-1.342935E-6
14:13:42.010	-160	-1.33784E-6
14:13:42.394	-160	-1.33368E-6
14:13:42.778	-165	-1.400758E-6
14:13:43.162	-165	-1.388698E-6
14:13:43.546	-165	-1.379858E-6
14:13:43.930	-165	-1.372963E-6
14:13:44.313	-165	-1.367031E-6
14:13:44.697	-170	-1.457007E-6
14:13:45.081	-170	-1.440499E-6
14:13:45.465	-170	-1.428568E-6
14:13:45.849	-170	-1.418996E-6
14:13:46.233	-170	-1.411295E-6
14:13:46.616	-175	-1.5289E-6
14:13:46.999	-175	-1.507405E-6
14:13:47.384	-175	-1.491869E-6
14:13:47.768	-175	-1.479334E-6
14:13:48.151	-175	-1.468829E-6
14:13:48.535	-180	-1.623101E-6
14:13:48.918	-180	-1.595671E-6
14:13:49.302	-180	-1.575421E-6
14:13:49.686	-180	-1.559316E-6
14:13:50.070	-180	-1.545484E-6
14:13:50.454	-185	-1.743345E-6
14:13:50.838	-185	-1.708901E-6
14:13:51.221	-185	-1.683702E-6
14:13:51.605	-185	-1.662798E-6
14:13:51.989	-185	-1.645658E-6
14:13:52.374	-190	-1.894904E-6
14:13:52.757	-190	-1.853442E-6
14:13:53.140	-190	-1.822205E-6
14:13:53.524	-190	-1.796716E-6
14:13:53.908	-190	-1.774774E-6
14:13:54.293	-195	-2.085165E-6
14:13:54.676	-195	-2.035481E-6
14:13:55.060	-195	-1.998268E-6
14:13:55.444	-195	-1.967257E-6
14:13:55.828	-195	-1.940572E-6
14:13:56.212	-200	-2.313244E-6
14:13:56.595	-200	-2.256267E-6
14:13:56.979	-200	-2.212777E-6
14:13:57.363	-200	-2.176174E-6
14:13:57.747	-200	-2.144626E-6
14:13:58.131	-205	-2.584449E-6
14:13:58.513	-205	-2.520504E-6
14:13:58.898	-205	-2.470357E-6
14:13:59.282	-205	-2.428519E-6
14:13:59.667	-205	-2.391822E-6
14:14:00.051	-210	-2.893148E-6
14:14:00.433	-210	-2.822336E-6
14:14:00.818	-210	-2.767297E-6
14:14:01.202	-210	-2.720304E-6
14:14:01.586	-210	-2.678389E-6

File: LeakageFluctuation/Diode34_IV_Irrad.txt
Warm Set B Diode 34 post-annealing 
Measurement Started at 15:29:24.957 05/03/2018 by Lydia(Kostas) on epllt004.ph.bham.ac.uk.

Warm Set B Diode 34 post-annealing T = 60.2:58.9 T_box = 23.5
Atlas
BILPA

KEITHLEY INSTRUMENTS INC.
MODEL 2410
4302379
C33   Mar 31 2015 09:32:39/A02  /J/M

Measurement Current Range: 1.05uA (Auto on)
Source Voltage Range:1.1kV (Auto off)
Compliance Level: 10uA

Time/Date (HHMMSS.sss)	Voltage (V)	Current (A)
15:29:24.957	0	-4.773157E-8
15:29:25.328	0	-4.736334E-8
15:29:25.696	0	-4.826942E-8
15:29:26.064	0	-4.861774E-8
15:29:26.431	0	-4.720354E-8
15:29:26.808	-5	-3.072926E-7
15:29:27.191	-5	-3.063451E-7
15:29:27.575	-5	-3.060642E-7
15:29:27.951	-5	-3.06094E-7
15:29:28.319	-5	-3.058108E-7
15:29:28.696	-10	-4.142336E-7
15:29:29.079	-10	-4.136969E-7
15:29:29.462	-10	-4.130646E-7
15:29:29.846	-10	-4.128669E-7
15:29:30.222	-10	-4.128558E-7
15:29:30.599	-15	-4.992699E-7
15:29:30.983	-15	-4.988854E-7
15:29:31.366	-15	-4.988895E-7
15:29:31.749	-15	-4.987632E-7
15:29:32.133	-15	-4.98651E-7
15:29:32.518	-20	-5.727211E-7
15:29:32.902	-20	-5.723337E-7
15:29:33.286	-20	-5.719412E-7
15:29:33.669	-20	-5.719956E-7
15:29:34.052	-20	-5.720354E-7
15:29:34.436	-25	-6.36628E-7
15:29:34.820	-25	-6.362725E-7
15:29:35.204	-25	-6.364027999999999E-7
15:29:35.589	-25	-6.362368E-7
15:29:35.972	-25	-6.361714E-7
15:29:36.356	-30	-6.948857E-7
15:29:36.739	-30	-6.944964E-7
15:29:37.123	-30	-6.943496E-7
15:29:37.507	-30	-6.944688E-7
15:29:37.891	-30	-6.943744E-7
15:29:38.275	-35	-7.473433E-7
15:29:38.658	-35	-7.474225E-7
15:29:39.042	-35	-7.471938E-7
15:29:39.426	-35	-7.471113E-7
15:29:39.810	-35	-7.473052E-7
15:29:40.195	-40	-7.962709E-7
15:29:40.578	-40	-7.962221E-7
15:29:40.962	-40	-7.962744E-7
15:29:41.345	-40	-7.961501E-7
15:29:41.729	-40	-7.962493E-7
15:29:42.114	-45	-8.413749999999999E-7
15:29:42.497	-45	-8.412406E-7
15:29:42.881	-45	-8.4145E-7
15:29:43.265	-45	-8.412022E-7
15:29:43.649	-45	-8.413277E-7
15:29:44.032	-50	-8.828992E-7
15:29:44.416	-50	-8.825371E-7
15:29:44.800	-50	-8.827506E-7
15:29:45.185	-50	-8.825842E-7
15:29:45.568	-50	-8.825749E-7
15:29:45.952	-55	-9.201887E-7
15:29:46.335	-55	-9.199339E-7
15:29:46.719	-55	-9.198243E-7
15:29:47.104	-55	-9.200066E-7
15:29:47.488	-55	-9.199437E-7
15:29:47.872	-60	-9.534151E-7
15:29:48.254	-60	-9.531443E-7
15:29:48.638	-60	-9.532746E-7
15:29:49.023	-60	-9.533246E-7
15:29:49.407	-60	-9.534251E-7
15:29:49.791	-65	-9.819918E-7
15:29:50.175	-65	-9.820329E-7
15:29:50.558	-65	-9.821249999999999E-7
15:29:50.941	-65	-9.819782E-7
15:29:51.325	-65	-9.822122000000001E-7
15:29:51.710	-70	-1.006676E-6
15:29:52.094	-70	-1.006674E-6
15:29:52.478	-70	-1.006907E-6
15:29:52.861	-70	-1.006778E-6
15:29:53.244	-70	-1.006903E-6
15:29:53.628	-75	-1.027485E-6
15:29:54.012	-75	-1.027422E-6
15:29:54.397	-75	-1.027585E-6
15:29:54.781	-75	-1.02738E-6
15:29:55.165	-75	-1.027602E-6
15:29:55.580	-80	-1.044933E-6
15:29:55.995	-80	-1.044782E-6
15:29:56.379	-80	-1.044845E-6
15:29:56.764	-80	-1.04483E-6
15:29:57.148	-80	-1.045023E-6
15:29:57.532	-85	-1.059735E-6
15:29:57.915	-85	-1.0598E-6
15:29:58.298	-85	-1.059632E-6
15:29:58.682	-85	-1.059544E-6
15:29:59.066	-85	-1.059833E-6
15:29:59.451	-90	-1.072469E-6
15:29:59.834	-90	-1.07262E-6
15:30:00.218	-90	-1.072385E-6
15:30:00.601	-90	-1.072537E-6
15:30:00.985	-90	-1.072606E-6
15:30:01.370	-95	-1.08396E-6
15:30:01.754	-95	-1.084019E-6
15:30:02.137	-95	-1.083779E-6
15:30:02.521	-95	-1.084098E-6
15:30:02.905	-95	-1.083833E-6
15:30:03.289	-100	-1.094808E-6
15:30:03.673	-100	-1.094544E-6
15:30:04.057	-100	-1.094656E-6
15:30:04.440	-100	-1.094398E-6
15:30:04.824	-100	-1.094565E-6
15:30:05.208	-105	-1.104857E-6
15:30:05.591	-105	-1.10482E-6
15:30:05.976	-105	-1.104669E-6
15:30:06.360	-105	-1.104852E-6
15:30:06.744	-105	-1.10461E-6
15:30:07.128	-110	-1.115206E-6
15:30:07.511	-110	-1.114949E-6
15:30:07.895	-110	-1.114625E-6
15:30:08.279	-110	-1.114576E-6
15:30:08.663	-110	-1.114289E-6
15:30:09.047	-115	-1.125515E-6
15:30:09.431	-115	-1.124957E-6
15:30:09.815	-115	-1.124736E-6
15:30:10.198	-115	-1.124218E-6
15:30:10.582	-115	-1.124198E-6
15:30:10.966	-120	-1.135989E-6
15:30:11.350	-120	-1.135332E-6
15:30:11.734	-120	-1.135083E-6
15:30:12.118	-120	-1.134459E-6
15:30:12.502	-120	-1.134185E-6
15:30:12.886	-125	-1.147309E-6
15:30:13.269	-125	-1.146529E-6
15:30:13.653	-125	-1.145715E-6
15:30:14.037	-125	-1.145319E-6
15:30:14.421	-125	-1.144509E-6
15:30:14.805	-130	-1.16011E-6
15:30:15.188	-130	-1.158421E-6
15:30:15.572	-130	-1.157561E-6
15:30:15.956	-130	-1.156757E-6
15:30:16.340	-130	-1.155981E-6
15:30:16.725	-135	-1.174509E-6
15:30:17.108	-135	-1.172374E-6
15:30:17.491	-135	-1.170778E-6
15:30:17.875	-135	-1.169326E-6
15:30:18.259	-135	-1.168337E-6
15:30:18.643	-140	-1.191924E-6
15:30:19.027	-140	-1.188852E-6
15:30:19.411	-140	-1.186348E-6
15:30:19.794	-140	-1.184336E-6
15:30:20.178	-140	-1.182948E-6
15:30:20.562	-145	-1.213705E-6
15:30:20.946	-145	-1.209181E-6
15:30:21.330	-145	-1.205456E-6
15:30:21.714	-145	-1.202716E-6
15:30:22.097	-145	-1.200439E-6
15:30:22.481	-150	-1.241702E-6
15:30:22.865	-150	-1.235005E-6
15:30:23.249	-150	-1.229912E-6
15:30:23.633	-150	-1.225646E-6
15:30:24.017	-150	-1.222557E-6
15:30:24.400	-155	-1.278285E-6
15:30:24.784	-155	-1.268718E-6
15:30:25.168	-155	-1.261633E-6
15:30:25.552	-155	-1.255666E-6
15:30:25.936	-155	-1.250988E-6
15:30:26.320	-160	-1.326636E-6
15:30:26.703	-160	-1.313359E-6
15:30:27.087	-160	-1.303299E-6
15:30:27.471	-160	-1.295367E-6
15:30:27.855	-160	-1.288958E-6
15:30:28.239	-165	-1.390169E-6
15:30:28.623	-165	-1.37228E-6
15:30:29.007	-165	-1.358835E-6
15:30:29.391	-165	-1.348522E-6
15:30:29.775	-165	-1.339588E-6
15:30:30.159	-170	-1.474411E-6
15:30:30.542	-170	-1.451345E-6
15:30:30.926	-170	-1.433989E-6
15:30:31.310	-170	-1.419903E-6
15:30:31.694	-170	-1.407784E-6
15:30:32.079	-175	-1.583645E-6
15:30:32.462	-175	-1.554075E-6
15:30:32.837	-175	-1.532022E-6
15:30:33.213	-175	-1.514869E-6
15:30:33.597	-175	-1.499305E-6
15:30:33.981	-180	-1.726479E-6
15:30:34.365	-180	-1.690006E-6
15:30:34.748	-180	-1.662325E-6
15:30:35.132	-180	-1.639628E-6
15:30:35.516	-180	-1.619775E-6
15:30:35.901	-185	-1.905633E-6
15:30:36.284	-185	-1.861241E-6
15:30:36.667	-185	-1.827548E-6
15:30:37.051	-185	-1.799267E-6
15:30:37.435	-185	-1.774925E-6
15:30:37.820	-190	-2.1265E-6
15:30:38.204	-190	-2.074748E-6
15:30:38.588	-190	-2.034767E-6
15:30:38.972	-190	-2.000801E-6
15:30:39.355	-190	-1.971391E-6
15:30:39.739	-195	-2.394766E-6
15:30:40.123	-195	-2.335074E-6
15:30:40.506	-195	-2.288477E-6
15:30:40.891	-195	-2.248419E-6
15:30:41.275	-195	-2.213481E-6
15:30:41.659	-200	-2.704485E-6
15:30:42.041	-200	-2.638327E-6
15:30:42.425	-200	-2.585454E-6
15:30:42.810	-200	-2.539693E-6
15:30:43.194	-200	-2.499323E-6
15:30:43.578	-205	-3.059188E-6
15:30:43.962	-205	-2.986269E-6
15:30:44.345	-205	-2.927148E-6
15:30:44.728	-205	-2.876069E-6
15:30:45.112	-205	-2.830509E-6
15:30:45.497	-210	-3.449853E-6
15:30:45.881	-210	-3.371169E-6
15:30:46.264	-210	-3.307002E-6
15:30:46.648	-210	-3.249946E-6
15:30:47.031	-210	-3.200431E-6
